Repository: Karan-05/prox-challenge

# OmniPro Copilot

### A multimodal, evidence-first reasoning agent for a real industrial machine
OmniPro Copilot helps someone standing in their garage operate and troubleshoot a **Vulcan OmniPro 220** welder. It is grounded in the complete owner’s manual, quick-start guide, and image-only process chart; cites exact pages; surfaces the original diagrams; accepts weld photos; and renders trusted interactive tools inside the conversation.
The screenshot is a real response. The calculator is not arbitrary model-written code: `calculate_duty_cycle` validates the inputs against `specs.json`, emits a typed UI event, and labels the result as exact, conservative, continuous, or unpublished. The manual’s p.19 chart appears beside it, citations open the original page, and the evidence drawer records which sources the agent actually used.

## Run it in under two minutes

```bash
git clone https://github.com/Karan-05/prox-challenge.git
cd prox-challenge
cp .env.example .env        # add your Anthropic API key
npm install
npm run dev                 # http://localhost:5173
```

Requirements: Node 20+ and `ANTHROPIC_API_KEY`. There is no database, embedding job, or Python runtime. For a single production-style process, use `npm start` and open `http://localhost:3001`.

Try these:

- “What’s the duty cycle for MIG at 200A on 240V?” — exact 25% result, native calculator, original chart, clickable evidence.
- “I’m getting porosity in my flux-cored welds.” — cross-references polarity, CTWD, cleanliness, gas, troubleshooting, and defect figures.
- “Which socket gets the TIG ground clamp?” — surfaces the p.24 hookup diagram and answers ground positive / torch negative.
- “Which process should I use for 16-gauge sheet steel?” — converts the image-only selection chart into a deterministic decision card.
- “Can I TIG aluminum?” — correctly refuses the premise: this machine is DC TIG only and aluminum requires MIG with the optional spool gun.
- Drop in a weld photo — visually describes the bead, compares it with the manual’s defect examples, and returns causes and corrections.
- “Build a clickable unstable-arc troubleshooting flowchart.” — generates a sandboxed custom artifact and reports whether it rendered successfully.

## What makes this more than PDF chat

### 1. Three complementary ground-truth layers

- `data/knowledge/*.md`: 16 task-oriented, human-verified knowledge files with source-page provenance.
- `data/specs.json`: exact structured values for duty cycles, ranges, polarity, gas, and feed settings.
- `web/public/manual`: all 51 source pages plus 29 addressable figure crops.

The corpus is small enough that a curated, auditable representation is more reliable than an opaque embedding index. A deterministic BM25-style retriever with a small welding synonym map handles paraphrases; `read_manual_page` remains a vision escape hatch to the primary source.

### 2. Evidence is part of the interface

Technical answers are not merely instructed to cite. Search, spec, figure, page-reading, and widget tools emit structured evidence events. The UI deduplicates them by source page, displays a source drawer, and turns citations such as `[p.19]` and `[chart p.1]` into direct links to the committed page image.

### 3. Trusted widgets and creative artifacts are separate

Exact decisions use typed, deterministic tools:

- `calculate_duty_cycle(process, voltage, amps)`
- `select_process(material, gauge, environment, priority)`

The model can still generate React, SVG, or HTML for novel visual explanations. Those artifacts run in a script-only sandbox with an explicit CSP, no outbound `connect-src`, runtime error reporting, a readiness handshake, automatic sizing, and a 12-second render watchdog. A generated artifact can enrich an answer; it cannot override trusted numerical tools.

### 4. Bidirectional multimodality

The agent sends original manual diagrams and native/generated interactive visuals out. Users can send weld-bead or machine photos in. Images are downscaled in the browser, type/size validated again on the server, and passed as image blocks through the Claude Agent SDK.

### 5. A product-grade interaction layer

The responsive UI includes workflow launchers, a multiline keyboard-aware composer, photo drag-and-drop, voice input, live agent/tool states, pinned scrolling that respects users reading earlier content, a “jump to latest” control, copyable responses, animated evidence drawers, accessible figure lightboxes, mobile-specific layouts, and reduced-motion support. The browser harness checks both landing-page viewports and real streamed agent responses.

## Architecture

```text
Browser — React chat, streaming SSE
  ├─ clickable citations + structured evidence drawer
  ├─ FigureCard: original manual images with zoom
  ├─ WidgetCard: typed duty-cycle / process-selection tools
  └─ ArtifactFrame: sandboxed generated React/SVG/HTML
       │
Express /api/chat
  ├─ rate, size, concurrency, timeout, session, and cost limits

File: data/knowledge/00-product-overview.md
# Product Overview — Vulcan OmniPro 220 (Item 57812)

The Vulcan OmniPro 220 is a multiprocess welding system sold by Harbor Freight under the Vulcan brand. [cover, p.1]

- **Processes:** MIG (solid-core wire + shielding gas), Flux-Cored (gasless wire), DC TIG, and Stick. [p.7]
- **Dual-voltage input:** runs on 120VAC or 240VAC, 60 Hz, using the supplied dedicated power cord for each voltage. The cord plugs into the Power Input socket on the back and only fits one way. [p.7, p.16, p.25]
- **Synergic LCD control system:** pick a process on the LCD, set wire/rod diameter and material thickness, and the machine auto-sets wire feed speed / voltage / amperage ("Auto Weld Settings"). Manual override is available — a white mark on the settings line shows the recommended value for your wire and thickness. [p.20]
- Maximum open-circuit voltage (OCV): **86 VDC** for all processes. [p.7]
- Wire spool capacity up to 12 lb; wire speed range 50–500 IPM. [p.7]
- Aluminum can be MIG-welded **only with the optional Spool Gun** (sold separately) using aluminum wire and shielding gas. [p.7, p.17, p.18]
- TIG on this machine is **DC only** — mild steel, stainless, chrome moly. It cannot AC TIG weld aluminum/magnesium (the selection chart notes those need AC TIG). [p.7, selection chart]
- TIG torch and foot pedal are **sold separately**. [p.24]
- Tech support: 1-800-444-3353 / productsupport@harborfreight.com. 90-day limited warranty. [p.1, p.48]

## What's in the manual (page map)
- Safety: pp.2–6 · Specifications: p.7 · Controls: pp.8–9
- MIG/Flux-Cored wire welding (setup + operation): pp.10–23
- TIG/Stick welding: pp.24–33
- Welding tips & weld diagnosis: pp.34–40
- Maintenance: p.41 · Troubleshooting: pp.42–44
- Wiring schematic: p.45 · Parts list: p.46 · Assembly diagram: p.47 · Warranty: p.48

File: data/knowledge/01-specifications.md
# Specifications (manual p.7)

## MIG
| Spec | 120VAC / 60Hz | 240VAC / 60Hz |
|---|---|---|
| Current input at output | 20.8A at 100A | 25.5A at 200A |
| Welding current range | 30–140A | 30–220A |
| Rated duty cycle | 40% @ 100A; 100% @ 75A | 25% @ 200A; 100% @ 115A |

- Max OCV: 86 VDC. Weldable: mild steel, stainless steel, aluminum (with optional spool gun).
- Wire capacity — solid core: 0.025" / 0.030" / 0.035"; flux-cored: 0.030" / 0.035" / 0.045".
- Wire speed: 50–500 IPM. Spool capacity: up to 12 lb.

## TIG (DC only)
| Spec | 120VAC / 60Hz | 240VAC / 60Hz |
|---|---|---|
| Current input at output | 20.6A at 125A | 15.6A at 175A |
| Welding current range | 10–125A | 10–175A |
| Rated duty cycle | 40% @ 125A; 100% @ 90A | 30% @ 175A; 100% @ 105A |

- Max OCV: 86 VDC. Weldable: mild steel, stainless steel, chrome moly.

## Stick
| Spec | 120VAC / 60Hz | 240VAC / 60Hz |
|---|---|---|
| Current input at output | 19.5A at 80A | 23.7A at 175A |
| Welding current range | 10–80A | 10–175A |
| Rated duty cycle | 40% @ 80A; 100% @ 60A | 25% @ 175A; 100% @ 100A |

- Max OCV: 86 VDC. Weldable: mild steel, stainless steel.

## Power requirements (pp.6, 16, 25)
- Properly grounded, **GFCI-protected** 120VAC (20A-rated) or 240VAC receptacle, with delayed-action circuit breaker or fuses.
- **No extension cords** on this welder (p.6). Use only a supplied power cord or identical replacement; never a thinner/longer cord.
- Overload protector Reset Button is on the back of the machine (pp.43, 46).

File: data/knowledge/03-polarity-and-cables.md
# Polarity and Cable Hookup — the most-asked setup question

The front panel has a **Negative (−) socket** and a **Positive (+) socket** at the bottom (plus the MIG Gun/Spool Gun cable socket and Spool Gun gas outlet). Cables insert and **twist clockwise all the way to lock**. The LCD shows the correct hookup diagram for each process during setup ("Plug cables in according to screen"). [pp.8, 13–14, 20]

## Per-process polarity map

| Process | Electrode side | In POSITIVE (+) socket | In NEGATIVE (−) socket | Gas |
|---|---|---|---|---|
| **MIG, solid-core wire (gas-shielded)** | DCEP — wire positive | **Wire Feed Power Cable** | Ground Clamp Cable | Yes (C25 / Tri-Mix, 20–30 SCFH) |
| **Flux-Cored, gasless wire** | DCEN — wire negative | **Ground Clamp Cable** | Wire Feed Power Cable | No |
| **TIG (DC)** | DCEN — torch negative | **Ground Clamp Cable** | TIG Torch Cable | 100% Argon, 10–25 SCFH |
| **Stick** | DCEP — electrode positive | **Electrode Holder Cable** | Ground Clamp Cable | No |

Sources: DCEN flux-cored p.13 (step 16); DCEP solid-core MIG p.14 (step 17); TIG p.24 (steps 1–2) and p.30 (polarity screen); Stick p.27 (steps 1–2) and quick-start guide page 2 (Stick/MIG/Flux/TIG cable setups).

## Why it matters
- **Wrong polarity is a listed cause of porosity, excessive spatter, and unstable arc** — the troubleshooting matrix says: ensure **DCEP for MIG** welding and **DCEN for Flux-Cored self-shielded** welding. [pp.37, 42–43]
- The "CTWD Too Long **or Wrong Polarity**" defect pattern in the wire-weld examples shows a ropey, spattery bead — the fix is "Check Polarity and maintain less than 1/2" CTWD". [p.35]

## Extra hookup notes
- **MIG/Flux:** the MIG gun's cable connector goes through the front hole into the wire feed socket (fully inserted, no O-rings exposed, or gas leaks); the wire feed **control** cable plugs into the Wire Feed Control Socket inside the machine (fits one orientation only). [p.13, steps 13–15]
- **TIG:** foot pedal (sold separately) cable goes through the front hole to the **Foot Pedal Socket inside the welder**; secure collar clockwise. Leave wire feed power disconnected. Shielding gas hose connects the TIG torch cable connector to the regulator outlet. [pp.24–25, quick-start p.2]
- **Spool gun (optional, aluminum):** ground clamp → Negative, wire feed power → Positive (DCEP), spool gun gas hose → Spool Gun Gas Outlet on the front. [p.17, p.8]
- **Ground clamp:** always clamp to bare metal on the workpiece near the weld, or to a metal bench the workpiece is clamped to. "Ground connection depends on desired welding polarity." [pp.19, 29]
- Never weld without the grounding clamp connected. TIG: a metal work bench must be grounded when TIG welding. [pp.30, 31]

File: data/knowledge/04-mig-flux-setup.md
# MIG / Flux-Cored Setup — wire, feed system, gas (manual pp.10–17)

**Before any setup: Power Switch OFF and unplug the welder.** Remove protective foam/cardboard before first use. [p.10]

## 1. Install the wire spool (pp.10–11)
- Open the side Door via the Door Latch.
- **1–2 lb spools:** remove wingnut and spacer → spool onto Spool Spindle against the Spool Brake Pad → replace spacer → secure with wingnut. [p.10, steps 3–5]
- **10–12 lb spools:** remove wingnut and spacer → place the **Spool Adapter** over the spindle against the brake pad → spool over the adapter, lining up the adapter pin with the hole in the spool → spacer → wingnut → screw the **Spool Knob** into the adapter. [p.11, steps 6–10]
- **The spool must unwind CLOCKWISE.** If the spool spins freely the wingnut is too loose — the wire will unravel and tangle. [pp.10–11]

## 2. Match the feed roller to the wire (p.12)
- Unscrew the Feed Roller Knob (counterclockwise), remove it, and flip or swap the Feed Roller so the **stamped number showing matches the wire diameter on the spool**.
- Solid core uses the **V-groove** roller (grooves: 0.030/0.035 and 0.025). Flux-cored uses the **knurled-groove** roller (grooves: 0.045 and 0.030/0.035).
- Screw the knob back on.

## 3. Thread the wire (p.15)
- **Hold the wire end securely under tension the whole time** or it will unspool and tangle (IMPORTANT box).
- Cut off bent/crimped wire; the end must have no burrs (cut again if needed).
- Guide at least 12" of wire into the Wire Inlet Liner and Feed Guide.
- Seat the wire in the feed-roller groove, push the Idler Arm down, swing the Feed Tensioner up to latch across the arm — only release the wire once the tensioner holds it.
- **Tension setting: 3–5 for solid wire, 2–3 for flux-cored** (too much force crushes flux-cored wire).
- Remove the nozzle (pull) and contact tip (unscrew counterclockwise) from the MIG gun; lay the gun cable out straight; leave the door open to observe.

## 4. Feed wire through the gun (p.16)
- DANGER: parts may be at welding voltage — keep hands away from the feed mechanism, close the door before plugging in **unless** using Cold Wire Feed, and never touch the trigger while feeding wire through.
- Plug the 120V or 240V cord into Power Input (only fits one way) → grounded GFCI outlet → power ON.
- Point the gun away and hold the **Cold Wire Feed Switch** (inside, above the feed mechanism) until wire feeds out ~2". If the liner comes out with the wire, just push it back into the gun.
- If wire doesn't feed and the spool is stationary: power off, unplug, slightly tighten the Feed Tensioner clockwise, retry.

## 5. Set drive tension (p.17)
- Press the trigger to feed wire against a piece of wood 2–3" away. **The wire should bend** when it hits — if it stops feeding instead, unplug and tighten the tensioner slightly, then retest. Note: wire stops feeding 3 seconds after trigger press if there's no arc, so check within 3 seconds.
- Then: power OFF, unplug, close and latch the door.

## 6. Contact tip and nozzle (p.17)
- Choose a contact tip **matching the wire size**, slide over the wire, thread clockwise into the gun, tighten. Replace the nozzle. **Cut wire to 1/2" stickout.**

## 7. Shielding gas — solid-core MIG only (pp.14, 21)
- Determine gas from the **Settings Chart inside the welder door** (typ. C25 for steel; Stainless Tri-Mix for stainless — the LCD polarity screen names the gas).
- Secure the cylinder upright to a cart/cabinet with two straps. Crack the valve briefly to blow out dust ("Briefly open valve to clean"), close it.
- Thread the included Regulator onto the cylinder, wrench-tighten. **C100 (100% CO2) needs the included CGA 580/320 adapter** between regulator and cylinder.
- Attach the Gas Hose to the regulator outlet and the welder's gas inlet; wrench-tighten both.
- To weld: open the cylinder valve **all the way**, set flow to the SCFH on the settings chart — **20–30 SCFH** for MIG. [p.20 step 4a, p.21]
- DANGER (asphyxiation): never open gas without ventilation; fix leaks immediately; shielding gas without CO2 can cause asphyxiation without shortness of breath. [p.21, p.30]
- When done: close the cylinder valve securely, remove regulator, replace cap, disconnect hose, store the cylinder secured. [p.23 step 12]

## Optional Spool Gun for aluminum (p.17)
Ground clamp → Negative, wire feed power → Positive; spool-gun cable connector into the wire feed socket; control cable to the Wire Feed Control Socket inside; spool-gun gas hose to the **Spool Gun Gas Outlet** on the front panel. See the spool gun's own manual for operation.

## Stainless wire note (p.15)
Stainless wire is stiffer and feeds harder — keep the gun cable especially straight when feeding it.

File: data/knowledge/05-controls-and-lcd.md
# Controls, LCD Menus, and Settings (manual pp.8–9, 20–21, 30–33)

## Front panel (p.8)
- **LCD Display** with **Home Button** (left) and **Back Button** (right).
- **Left Knob / Main Control Knob / Right Knob** below the screen (the Control Knob is the center one; press it to select/advance, press Back to go back).
- **Power Switch** on the lower front.
- **MIG Gun / Spool Gun Cable Socket** (left), **Spool Gun Gas Outlet**, **Negative (−) socket**, **Wire Feed Power Cable**, **Positive (+) socket** along the bottom.
- **Storage Compartment** on top of the lower housing.

## Interior (behind the wire door) (p.9)
Wire Spool + Spool Knob, Wire Feed Mechanism with **Feed Tensioner**, **Idler Arm**, **Feed Roller Knob**, **Wire Inlet Liner**, **Cold Wire Feed Switch** (top), and the **Foot Pedal Socket** and **Wire Feed Control Socket** (bottom).

## Selecting a process and settings (MIG/Flux example, p.20)
1. Press **Home**. 2. Turn the Main Control Knob until the desired process shows (e.g. "MIG Stainless Steel", "MIG Steel C25", TIG, Stick). 3. Press the knob to select. (Knob press = next screen; Back = previous.)
4. Per-process screens:
   - **Polarity & gas screen** — shows which socket gets which cable and the gas type (e.g. "Stainless Tri-Mix", "100% Argon", "No Gas Required"). Plug cables per screen; set SCFH 20–30 (MIG) / 10–25 (TIG).
   - **Diameter & thickness screen** — Left Knob sets wire/rod/electrode diameter; Right Knob sets material thickness (e.g. .025" / 24Ga).
   - **Auto Weld Settings screen** — MIG/Flux: Left Knob = Wire Feed Speed (amperage), Right Knob = Voltage. TIG/Stick: Left Knob = output amperage, Right Knob = ON to energize torch/electrode holder (**warning: welder is then energized with OCV present**). The status bar shows process, gas type, wire diameter, material thickness, and the optional settings values.
   - **If you adjust WFS or Voltage manually, a white mark on the line shows the recommended setting** for your wire diameter and workpiece thickness. [p.20 note]

## Optional settings per process
- **MIG/Flux (p.21):** Run-In WFS (wire speed before wire touches work, as % of preset WFS) · Inductance (increase = more fluid puddle and flatter bead; decrease = colder puddle) · Spot Timer · Recall Setting · Save Setting (5 memory slots; press knob → OVERWRITE MEMORY SETTING → YES).
- **TIG (p.31):** Recall Setting · Save Setting (5 slots).
- **Stick (p.33):** Hot Start (amperage boost at start of weld) · Arc Force (adjusts penetration and smoothness) · Recall Setting · Save Setting (5 slots).
- Manual note: initial settings may need adjusting after inspecting a test weld — "proper welding takes experience."

## Settings chart on the machine
A **Settings Chart lives on the inside of the welder door** (referenced pp.14, 21, 26, 30: gas type, SCFH values, tungsten size for material thickness). The manual itself does not reprint a full WFS/voltage-vs-thickness matrix — the machine's Auto Weld mode computes recommended values once you enter wire diameter + thickness.

## Screen elements on the weld screen (p.20)
Process · Gas Type · Wire Diameter · Material Thickness · Run-In WFS · Inductance · Spot Timer values, plus live WFS (in/min), Amps, and Volts readouts.

## Maintenance related to the display (p.41)
LCD Screen Cover is replaceable: pry the frame off the display with a flathead screwdriver in a side slot, insert new Screen Cover (17) into Screen Frame (18) gap-down, snap frame back top-edge first.

File: data/knowledge/10-troubleshooting.md
# Troubleshooting Matrices (manual pp.42–44)

**IMPORTANT: shut off the welder, disconnect from power, and discharge the gun/electrode to ground before adjusting, cleaning, or repairing.** [pp.42, 44]

## MIG / Flux-Cored (pp.42–43)

### Wire feed motor runs but wire does not feed properly
1. Insufficient wire feed pressure → increase feed pressure properly (drive-tension procedure, p.17 step 27).
2. Incorrect feed roller size → flip roller to correct size (feed-roller procedure, p.12).
3. Damaged MIG gun, cable, or liner assembly → qualified technician inspect/replace.
4. Feed tensioner too tight → loosen so it applies only enough pressure to prevent continued spinning after trigger release.

### Wire creates a bird's nest during operation
1. Excess wire feed pressure → adjust (p.17 step 27).
2. Incorrect contact tip size → replace with proper tip for the wire.
3. Gun cable connector not fully inserted into the wire feed mechanism → insert properly (p.13 steps 13–14).
4. Damaged liner → technician repair/replace.

### Wire stops during welding
1. Gun cable severely bent → straighten.
2. Gun liner clogged or worn → check for obstruction, replace if necessary.
3. Liner too small for the wire → check liner size.
4. Wire tangled on the spool → check for cross-winding.
5. Wire not contacting feed rollers → check roller groove is correct for the diameter.
6. Feed roller not gripping, or crushing flux-cored wire → check the feed tensioner setting.

### Welding arc not stable
1. Wire not feeding properly → see first section.
2. Wrong contact tip / liner size or excessive wear → replace with proper size.
3. Incorrect wire feed speed → adjust WFS for a more stable arc.
4. Loose MIG gun cable or ground cable → tighten all connections.
5. Damaged gun / loose connection in gun → technician.
6. **Incorrect polarity → DCEP for MIG, DCEN for flux-cored self-shielded.**
7. Gas coverage insufficient or too high → set flow per settings chart; gun cable connector fully inserted with no O-rings exposed.
8. Poor workpiece connection → check ground clamp on clean bare metal and gun secured.

### Weak arc strength
1. Incorrect line voltage → check; licensed electrician if insufficient.
2. Improper cord gauge/length → **no extension cords**; only a supplied or identical power cord.
3. Not enough current → switch current setting to match metal thickness.

### Welder does not function when switched on
1. Tripped thermal protection → wait with power ON to cool (warning screen on LCD); reduce welding duration/frequency (duty cycle, p.19).
2. Circuit supplies insufficient voltage/amperage → verify circuit meets the spec table (p.7); check input voltage if a warning screen shows.
3. Faulty/improperly connected trigger → seat the gun connection; technician to check/replace.
4. Machine in low- or over-voltage protection → check input voltage is in range; if correct, **press the Reset Button on the back of the machine**.
5. Wrong mode → ensure the correct process is selected.

### LCD does not light when switched on
1. Unit not connected properly → verify outlet voltage and connection.
2. Outlet unpowered → check breaker/GFCI; fix cause before resetting.
3. Wrong plug rating → correct plug per specifications (p.7).
4. Breaker tripped from high input amperage → press the **Reset Button on the back**.
5. Twist-lock power cord not fully seated → secure the input power cord.

### Wire feeds but arc does not ignite
1. Improper ground connection → ground clamp on properly cleaned workpiece near the weld.
2. Improperly sized contact tip → verify/replace.
3. Excessively worn tip (hole deformed/enlarged) → replace.
4. Dirty contact tip → clean properly.

### Porosity in the weld metal
1. Gas bottle empty → check/replace.
2. Too little or too much shielding gas → check regulator flow.
3. Dirty workpiece → clean to bare metal.
4. Gun too far from work → check CTWD.
5. **Polarity incorrect → DCEP for MIG, DCEN for flux-cored.**
6. Dirty welding wire → clean wire, free of rust and residues.

## TIG / Stick (p.44)

### Welder does not function when switched on
1. Tripped thermal protection → reduce welding duration/frequency (duty cycle, p.29).
2. Faulty/improperly connected trigger → technician check/replace.
3. Ground clamp not attached to workpiece → attach.
4. Shielding gas not connected (TIG) → connect.

### LCD does not light
1. Connection/outlet → verify voltage at outlet and connection.
2. Breaker/GFCI tripped → determine and fix cause before resetting; verify the circuit supplies the required input amperage (p.7).

### Weak arc strength
1. Line voltage → electrician if insufficient.
2. Cord → no extension cords; supplied/identical power cord only.

### Welding arc not stable
1. Loose electrode or ground cable → tighten all connections.
2. Damaged electrode holder / loose connection in holder → technician.
3. Current setting → match the recommended setting on the chart.
4. Shielding gas low (TIG) → replace cylinder.

## Maintenance basics (p.41)
- **Before each use:** inspect general condition — loose hardware, misalignment/binding, damaged cord/cables, cracked parts.
- **Periodically:** qualified technician removes the rear panel and blows dust out with compressed air.
- **After every use:** store clean and dry.
- **MIG/Flux quality:** clean and inspect the contact tip and nozzle before each use — nozzle end flat and even (uneven/chipped/melted = replace); tip hole an even circle, not oblong (else replace); scrub with wire brush; tip cleaner for the tip bore.

File: data/knowledge/11-process-selection.md
# Choosing a Welding Process (selection-chart.pdf — image-only source)

The selection chart ("HOW TO CHOOSE A WELDER") compares the four processes. First: **identify your input voltage — 120V or 240V.**

| Question | FLUX-CORED / FCAW | MIG / GMAW | STICK / SMAW | TIG / GTAW |
|---|---|---|---|---|
| Skill level | **Low** | **Low** (easiest to learn) | Moderate | **High** |
| Shielding gas | No gas required | **Gas required** (indoor welding recommended) | No gas required | **Gas required** (indoor recommended) |
| Materials | Steel, stainless | Steel, stainless, **aluminum (spool gun required)** | Steel, stainless, castings | Steel, stainless, chrome moly (**DC TIG**); aluminum/magnesium need **AC TIG** (not this machine) |
| Material thickness | 18 gauge to 5/16" | 22 gauge to 3/8" | 10 gauge to 1/2" | 24 gauge to 3/16" |
| Typical applications | Galvanized steel, pipe & tubing, general fabrication, maintenance & repair | Sheet metal, tubing, automotive body, structural steel | Pipe & tubing, structural steel, pressure vessels, maintenance & repair | Stainless exhausts, bicycle frames, thin-wall pipe & tube, metal art |
| Weld cleanliness | More spatter | Clean / minimal spatter | More spatter | **Extremely clean** |

## Process strengths (chart footer)
- **Flux-cored:** ideal outdoors/windy; forgiving on rusty or dirty steel; good out-of-position capability; high deposition rates.
- **MIG:** fast production (high welding speeds); easiest to learn; clean welds, no slag; better control on thin materials.
- **Stick:** ideal outdoors/windy; forgiving on rusty/dirty steel; deep penetration; good for thicker materials.
- **TIG:** highest quality welds; extremely aesthetic appearance; usable on a variety of materials; precise control.

## MIG or Flux-Cored? (chart sidebar)
| Trait | MIG | Flux-cored |
|---|---|---|
| Uses cored wire | — | ✓ |
| Uses solid wire + shielding gas | ✓ | — |
| Welds over mill scale and rust | — | ✓ |
| Clean welds, minimal surface prep | ✓ | — |
| Usable outdoors in windy conditions | — | ✓ |
| Deep weld penetration, handles material caps well | — | ✓ |
| Thin materials like sheet metal | ✓ | — |

The chart repeats the duty-cycle example: 165A @ 30% duty cycle = 3 minutes welding, 7 minutes resting per 10-minute period.

File: data/knowledge/12-safety.md
# Safety Essentials (manual pp.2–6, plus in-context warnings)

Severity words: DANGER = will cause death/serious injury; WARNING = could; CAUTION = minor/moderate; NOTICE = non-injury practice. [p.2]

## Protective gear (pp.18, 28, 3)
Minimum **shade number 10** full face shield or welding mask · ear protection · welding gloves, sleeves, apron · NIOSH-approved respirator · fire-resistant work clothes **without pockets** or cuffs · leather leggings / fire-resistant boots · head covering. Arc rays injure eyes and burn skin. Keep clothing free of grease, oil, solvents.

## Electrical (p.4, 6)
- ELECTRIC SHOCK CAN KILL. Turn off, disconnect power, and discharge the electrode to ground before setting the torch/holder down and before service.
- Never touch energized parts; dry insulating gloves only; don't touch electrode/wire with bare hands.
- Grounded, **GFCI-protected** supply only. Not for use near water/damp areas, in rain, or **outdoors** (p.4 item 8).
- **Pacemaker wearers: consult a physician before use** — EM fields can interfere with pacemakers.
- Insulate yourself from workpiece and ground (dry mats/plywood). Connect per applicable electrical codes.
- **No extension cords.** Never modify grounding; green wire is ground only; no adapter plugs. If the plug doesn't fit, have a proper outlet installed by a qualified electrician.

## Fumes & gas (p.3, 21, 30)
- Welding fumes increase cancer risk (larynx, lung) and are linked to Parkinson's-type effects, heart/kidney disease, etc. Keep your head out of fumes; ventilate or use exhaust at the arc; approved respirator otherwise; NIOSH-approved respirator listed in required PPE.
- Don't weld near degreasing or painting operations.
- **Shielding gas can asphyxiate** — it displaces air; without CO2 you may pass out with no shortness of breath. Ventilate, fix leaks immediately.
- Confined areas: only if well-ventilated or with an air-supplied respirator; industrial-hygiene review for OSHA PELs / ACGIH TLVs.

## Fire (p.4)
- ARC AND SLAG CAUSE FIRE. Clear combustibles within **35 feet (10 m)** or cover them; block openings; ABC extinguisher at hand.
- Metal walls/ceilings: move combustibles on the other side, or post a fire watch during and **at least 30 minutes after** work.
- No welding on materials with combustible coatings/internal structure; don't dump hot slag in containers with combustibles; inspect for fire after welding (smoke/flame may hide for a while).
- Never heat/weld a container that held unknown or combustible substances — clean, purge, and vent first (including castings) before preheating/welding/cutting.
- Not for atmospheres with reactive/flammable liquids, gases, vapors, or dust.

## Cylinders (p.5)
Cylinders can explode. Never weld a pressurized/closed cylinder; never let torch/electrode/wire touch a cylinder; keep cylinders away from all electrical circuits; cap on except in use; protect from heat, strikes, slag, flames, sparks, arcs; move properly.

## Use & care (p.5)
- Don't use if the power switch is broken. Unplug before adjustments, accessory changes, storage. Prevent unintentional starting. Store away from children; untrained users are dangerous. Maintain labels/nameplates. Qualified repair with identical parts only. **Not for pipe thawing.**
- Never leave the welder unattended while energized; don't operate tired or impaired.

## Situational warnings the agent should surface
- Setup: power OFF + unplugged before wire/roller work (p.10); parts at welding voltage during feed — door closed unless using Cold Wire Feed, never touch the trigger while feeding (p.16).
- The welder is energized with OCV present once the TIG torch / electrode holder is turned ON via the right knob (pp.30, 32).
- Rest guns/holders/torches on non-conductive, heat-proof surfaces away from the ground clamp (pp.19, 23, 29–33).
- Vehicle work: disconnect the vehicle battery (both terminals) before welding on it (pp.19, 29).
- Keep welding tip clear of grounded objects whenever plugged in and on (pp.18, 28).
- Symbology (p.6): IPM = inches/minute wire speed; AWG = wire gauge; OCV = open-circuit voltage; KVA = volts×amps/1000; icons for shock, inhalation, fire, arc-ray, pacemaker hazards.

File: data/knowledge/15-quick-start.md
# Quick Start Guide summary (quick-start-guide.pdf, 2 pages)

Condensed first-run flow for flux/wire welding (page 1):
1. **Connect cables** for flux wire welding — see cable setups below.
2. **Install wire spool** (2 lb shown: wingnut → spacer → spool on spindle against brake pad; adapter + knob required for 10–12 lb spools). Insert wire through **both feed guides** and clamp into the feed mechanism. See the manual to change wire size or use solid wire.
3. **Take off nozzle and contact tip**, plug the selected cord into the welder and wall, turn the welder on, and press the **cold wire feed switch** until wire comes out.
4. **Incrementally tighten the wire-feed tension knob clockwise** until the wire bends against a wood block at 2–3" (feed-tension test).
5. **Unplug the welder and replace nozzle and tip.**
6. **Hold the gun clear of the workpiece**, plug in, turn on, set weld thickness and other settings.

Warnings on the card: read the manual before use; keep torch and wire clear of grounded objects while plugged in (fire/injury).

## Cable setups (page 2)
- **STICK:** ground clamp → negative; electrode holder → positive; leave wire feed power disconnected.
- **MIG:** ground clamp → negative; wire feed power → positive; MIG gun → wire feed socket; wire feed control → inside welder.
- **FLUX:** follow MIG setup **but** ground clamp → positive and wire feed power → negative.
- **TIG:** ground clamp → positive; TIG torch → negative; gas line → gas regulator; foot pedal → inside welder; leave wire feed power disconnected.

"Basic welding instructions and welding tips are in manual."
